Repository: pmikola/ESO

File: IV_P/1.dat
PASAN Tester - Labo + TC 1.0.3; STC Performance
Pn 27 maja 2019;09:34
Operator;Manufacturer;Module type;Serial number;Module ID code
;AAA;;;
Cell area (cm²);Module area (cm²);Cells in parallel;Cells in series
153,60;11934,0;1;72
Reference cell;Calibration value (mV/kW/m²);Current range;Voltage range;Ref cell temp (°C)
MTP 1738-7;104,5;10,0;100,0;20,6
Filter name;Attenuation (%)
;100,0
Mean irradiance (kW/m²);Cell efficiency (%);Module efficiency (%);Fill factor (%)
1,000;16,6;15,4;70,1
Pmax;Module temperature (°C)
183,537;20,6
Module voltage
Voc;Vmp;Series resistance
49,109;37,405;1,5627
Module current
Isc;Imp;Shunt resistance
5,328;4,907;943,3
Observations

Number of samples;Total time[us]
100;4000,0
Time[us]; Umeas[V]; Imeas[V]; Irrad.[kW/m²]; Ucorr.[V]; Icorr.[A]; Pcorr.[W]
0,0;0,684;5,186;0,973;-0,100;5,334;-0,5312
40,0;0,732;5,210;0,976;-0,025;5,342;-0,1348
80,0;-1,855;5,688;0,979;-2,588;5,805;-15,0212
120,0;-2,832;7,588;0,980;-3,547;7,693;-27,2921
160,0;-2,783;7,803;0,983;-3,474;7,892;-27,4136
200,0;-2,588;6,382;0,985;-3,262;6,461;-21,0715
240,0;-2,100;4,922;0,986;-2,765;4,995;-13,8118
280,0;-1,416;5,273;0,987;-2,073;5,342;-11,0734
320,0;-0,781;5,278;0,988;-1,430;5,341;-7,6379
360,0;-0,244;5,283;0,989;-0,885;5,341;-4,7247
400,0;0,342;5,288;0,991;-0,282;5,335;-1,5057
440,0;1,025;5,293;0,991;0,401;5,340;2,1433
480,0;1,660;5,298;0,992;1,044;5,340;5,5764
520,0;2,246;5,293;0,993;1,638;5,329;8,7322
560,0;2,881;5,293;0,994;2,281;5,324;12,1468
600,0;3,467;5,298;0,994;2,867;5,329;15,2805
640,0;4,053;5,298;0,995;3,461;5,324;18,4285
680,0;4,834;5,298;0,996;4,251;5,319;22,6090
720,0;5,322;5,298;0,996;4,739;5,319;25,2060
760,0;5,957;5,298;0,996;5,374;5,319;28,5822
800,0;6,592;5,303;0,997;6,017;5,318;31,9996
840,0;7,178;5,303;0,997;6,603;5,318;35,1159
880,0;7,861;5,303;0,998;7,294;5,313;38,7568
920,0;8,398;5,303;0,998;7,832;5,313;41,6105
960,0;9,033;5,308;0,998;8,466;5,318;45,0245
1000,0;9,668;5,308;0,998;9,101;5,318;48,4002
1040,0;10,254;5,308;0,999;9,695;5,313;51,5091
1080,0;10,986;5,308;0,999;10,428;5,313;55,4004
1120,0;11,523;5,308;0,999;10,965;5,313;58,2540
1160,0;12,109;5,313;0,999;11,551;5,318;61,4234
1200,0;12,646;5,313;0,999;12,088;5,318;64,2796
1240,0;13,281;5,313;1,000;12,731;5,313;67,6323
1280,0;14,063;5,317;1,000;13,512;5,317;71,8488
1320,0;14,600;5,313;1,000;14,049;5,313;74,6362
1360,0;15,283;5,317;1,000;14,732;5,317;78,3398
1400,0;15,869;5,317;1,000;15,318;5,317;81,4555
1440,0;16,504;5,317;1,000;15,953;5,317;84,8309
1480,0;17,139;5,317;1,001;16,596;5,312;88,1635
1520,0;17,725;5,313;1,000;17,174;5,313;91,2381
1560,0;18,359;5,317;1,001;17,817;5,312;94,6482
1600,0;18,945;5,313;1,001;18,403;5,307;97,6711
1640,0;19,580;5,313;1,001;19,037;5,307;101,0400
1680,0;20,215;5,317;1,001;19,672;5,312;104,5051
1720,0;20,801;5,313;1,001;20,258;5,307;107,5189
1760,0;21,436;5,313;1,001;20,893;5,307;110,8878
1800,0;22,021;5,313;1,001;21,479;5,307;113,9977
1840,0;22,705;5,313;1,001;22,162;5,307;117,6258
1880,0;23,291;5,313;1,001;22,748;5,307;120,7356
1920,0;23,877;5,313;1,001;23,334;5,307;123,8454
1960,0;24,463;5,313;1,001;23,920;5,307;126,9553
2000,0;25,049;5,313;1,001;24,506;5,307;130,0651
2040,0;25,732;5,308;1,002;25,198;5,297;133,4831
2080,0;26,318;5,308;1,002;25,784;5,297;136,5870
2120,0;26,904;5,308;1,002;26,370;5,297;139,6910
2160,0;27,490;5,308;1,002;26,956;5,297;142,7949
2200,0;28,174;5,308;1,002;27,639;5,297;146,4162
2240,0;28,857;5,303;1,002;28,323;5,293;149,8992
2280,0;29,395;5,298;1,002;28,860;5,288;152,6009
2320,0;30,029;5,293;1,002;29,495;5,283;155,8133
2360,0;30,664;5,288;1,002;30,129;5,278;159,0195
2400,0;31,299;5,288;1,002;30,764;5,278;162,3697
2440,0;31,836;5,278;1,002;31,301;5,268;164,8988
2480,0;32,471;5,269;1,002;31,936;5,258;167,9310
2520,0;33,105;5,259;1,002;32,571;5,249;170,9507
2560,0;33,691;5,239;1,002;33,157;5,229;173,3784
2600,0;34,375;5,225;1,002;33,840;5,214;176,4573
2640,0;34,912;5,205;1,002;34,378;5,195;178,5865
2680,0;35,547;5,161;1,002;35,012;5,151;180,3454
2720,0;36,133;5,107;1,002;35,598;5,097;181,4515
2760,0;36,719;5,054;1,002;36,184;5,043;182,4947
2800,0;37,402;4,976;1,002;36,868;4,965;183,0621
2840,0;37,939;4,917;1,002;37,405;4,907;183,5374
2880,0;38,525;4,810;1,003;37,999;4,794;182,1745
2920,0;39,160;4,668;1,003;38,634;4,653;179,7471
2960,0;39,746;4,536;1,003;39,220;4,521;177,3027
3000,0;40,381;4,360;1,003;39,854;4,345;173,1667
3040,0;40,918;4,282;1,003;40,391;4,267;172,3449
3080,0;41,553;4,067;1,003;41,026;4,052;166,2391
3120,0;42,090;3,906;1,003;41,563;3,891;161,7183
3160,0;42,676;3,667;1,003;42,149;3,652;153,9136
3200,0;43,311;3,384;1,003;42,784;3,368;144,1150
3240,0;43,848;3,271;1,003;43,321;3,256;141,0590
3280,0;44,385;2,988;1,003;43,858;2,973;130,3871
3320,0;44,971;2,715;1,003;44,444;2,699;119,9764
3360,0;45,605;2,383;1,003;45,079;2,367;106,7223
3400,0;46,191;2,119;1,003;45,665;2,104;96,0690
3440,0;46,729;1,855;1,003;46,202;1,840;85,0168
3480,0;47,266;1,509;1,003;46,739;1,493;69,8016
3520,0;47,852;1,201;1,003;47,325;1,186;56,1187
3560,0;48,438;0,771;1,003;47,911;0,756;36,2268
3600,0;48,975;0,483;1,004;48,456;0,463;22,4307
3640,0;49,561;0,049;1,003;49,034;0,033;1,6412
3680,0;50,146;-0,332;1,003;49,620;-0,347;-17,2374
3720,0;50,439;-0,396;1,003;49,913;-0,411;-20,5075
3760,0;50,684;-0,400;1,003;50,157;-0,416;-20,8527
3800,0;50,879;-0,405;1,003;50,352;-0,421;-21,1797
3840,0;51,074;-0,415;1,003;50,548;-0,430;-21,7555
3880,0;51,221;-0,420;1,004;50,702;-0,440;-22,3298
3920,0;51,318;-0,425;1,003;50,792;-0,440;-22,3566
3960,0;51,465;-0,430;1,004;50,946;-0,450;-22,9349

File: IV_P/2.dat
PASAN Tester - Labo + TC 1.0.3; STC Performance
Pn 27 maja 2019;09:36
Operator;Manufacturer;Module type;Serial number;Module ID code
;AAA;;;
Cell area (cm²);Module area (cm²);Cells in parallel;Cells in series
153,60;11934,0;1;72
Reference cell;Calibration value (mV/kW/m²);Current range;Voltage range;Ref cell temp (°C)
MTP 1738-7;104,5;10,0;100,0;20,6
Filter name;Attenuation (%)
;100,0
Mean irradiance (kW/m²);Cell efficiency (%);Module efficiency (%);Fill factor (%)
0,999;10,4;9,6;68,0
Pmax;Module temperature (°C)
114,813;20,6
Module voltage
Voc;Vmp;Series resistance
31,666;23,236;1,3596
Module current
Isc;Imp;Shunt resistance
5,330;4,941;652,3
Observations

Number of samples;Total time[us]
100;4000,0
Time[us]; Umeas[V]; Imeas[V]; Irrad.[kW/m²]; Ucorr.[V]; Icorr.[A]; Pcorr.[W]
0,0;0,635;5,186;0,973;-0,118;5,334;-0,6298
40,0;0,684;5,210;0,976;-0,047;5,342;-0,2513
80,0;-1,904;5,586;0,979;-2,606;5,697;-14,8432
120,0;-2,881;7,476;0,981;-3,567;7,576;-27,0261
160,0;-2,783;7,686;0,983;-3,455;7,775;-26,8646
200,0;-2,637;6,216;0,985;-3,294;6,295;-20,7361
240,0;-1,904;5,303;0,987;-2,547;5,371;-13,6819
280,0;-1,416;5,273;0,988;-2,052;5,336;-10,9498
320,0;-0,781;5,278;0,989;-1,410;5,336;-7,5236
360,0;-0,244;5,283;0,990;-0,866;5,335;-4,6191
400,0;0,342;5,288;0,991;-0,273;5,335;-1,4546
440,0;1,025;5,293;0,992;0,418;5,335;2,2304
480,0;1,660;5,288;0,992;1,053;5,330;5,6115
520,0;2,246;5,293;0,993;1,646;5,329;8,7719
560,0;2,881;5,293;0,994;2,288;5,324;12,1808
600,0;3,467;5,293;0,994;2,874;5,324;15,3004
640,0;4,053;5,298;0,995;3,467;5,324;18,4567
680,0;4,785;5,298;0,995;4,199;5,324;22,3561
720,0;5,322;5,298;0,996;4,743;5,319;25,2286
760,0;5,957;5,303;0,996;5,378;5,324;28,6310
800,0;6,592;5,303;0,997;6,020;5,318;32,0165
840,0;7,178;5,303;0,997;6,606;5,318;35,1328
880,0;7,861;5,303;0,998;7,297;5,313;38,7680
920,0;8,447;5,308;0,998;7,883;5,318;41,9197
960,0;9,033;5,308;0,998;8,468;5,318;45,0358
1000,0;9,668;5,308;0,998;9,103;5,318;48,4115
1040,0;10,254;5,308;0,999;9,696;5,313;51,5148
1080,0;10,986;5,308;0,999;10,429;5,313;55,4061
1120,0;11,523;5,308;0,999;10,966;5,313;58,2597
1160,0;12,109;5,308;0,999;11,552;5,313;61,3727
1200,0;12,646;5,313;0,999;12,089;5,318;64,2853
1240,0;13,281;5,313;1,000;12,731;5,313;67,6324
1280,0;14,063;5,313;1,000;13,512;5,313;71,7829
1320,0;14,600;5,308;1,000;14,049;5,308;74,5677
1360,0;15,234;5,308;1,000;14,684;5,308;77,9369
1400,0;15,869;5,308;1,000;15,318;5,308;81,3061
1440,0;16,504;5,308;1,000;15,953;5,308;84,6752
1480,0;17,139;5,303;1,001;16,595;5,298;87,9149
1520,0;17,725;5,293;1,001;17,181;5,288;90,8513
1560,0;18,311;5,293;1,001;17,767;5,288;93,9497
1600,0;18,945;5,288;1,001;18,402;5,283;97,2164
1640,0;19,580;5,288;1,001;19,036;5,283;100,5699
1680,0;20,166;5,273;1,001;19,622;5,268;103,3780
1720,0;20,752;5,259;1,001;20,208;5,254;106,1689
1760,0;21,387;5,229;1,001;20,843;5,224;108,8931
1800,0;22,021;5,186;1,001;21,478;5,180;111,2656
1840,0;22,607;5,127;1,001;22,064;5,122;113,0082
1880,0;23,193;5,034;1,001;22,650;5,029;113,9080
1920,0;23,779;4,946;1,001;23,236;4,941;114,8126
1960,0;24,365;4,775;1,001;23,822;4,770;113,6368
2000,0;24,951;4,624;1,002;24,415;4,614;112,6440
2040,0;25,537;4,336;1,002;25,000;4,326;108,1451
2080,0;26,074;4,175;1,002;25,538;4,165;106,3536
2120,0;26,660;3,862;1,002;26,123;3,852;100,6302
2160,0;27,197;3,594;1,002;26,661;3,584;95,5394
2200,0;27,783;3,198;1,002;27,247;3,188;86,8629
2240,0;28,418;2,764;1,002;27,881;2,753;76,7701
2280,0;28,906;2,471;1,002;28,370;2,460;69,8032
2320,0;29,492;2,051;1,002;28,956;2,041;59,0858
2360,0;30,029;1,646;1,002;29,493;1,635;48,2293
2400,0;30,615;1,113;1,002;30,079;1,103;33,1789
2440,0;31,152;0,708;1,002;30,616;0,698;21,3636
2480,0;31,689;0,264;1,002;31,153;0,253;7,8961
2520,0;32,471;-0,010;1,002;31,934;-0,020;-0,6379
2560,0;32,959;0,029;1,002;32,422;0,019;0,6189
2600,0;33,594;0,034;1,002;33,057;0,024;0,7924
2640,0;34,082;0,015;1,002;33,545;0,004;0,1489
2680,0;34,766;0,015;1,002;34,229;0,004;0,1520
2720,0;35,449;0,015;1,002;34,913;0,004;0,1550
2760,0;35,986;0,010;1,002;35,450;0,000;-0,0157
2800,0;36,670;0,020;1,002;36,133;0,009;0,3369
2840,0;37,207;0,015;1,002;36,670;0,004;0,1628
2880,0;37,842;0,005;1,003;37,312;-0,010;-0,3905
2920,0;38,477;0,010;1,002;37,940;0,000;-0,0168
2960,0;39,014;0,005;1,003;38,484;-0,010;-0,4027
3000,0;39,746;0,005;1,003;39,216;-0,010;-0,4104
3040,0;40,234;0,010;1,003;39,705;-0,006;-0,2217
3080,0;40,918;0,000;1,003;40,388;-0,015;-0,6199
3120,0;41,455;0,034;1,003;40,925;0,019;0,7707
3160,0;42,139;0,010;1,003;41,609;-0,006;-0,2323
3200,0;42,871;-0,010;1,003;42,341;-0,025;-1,0634
3240,0;43,311;0,029;1,003;42,781;0,014;0,5967
3280,0;43,994;-0,005;1,003;43,464;-0,020;-0,8793
3320,0;44,580;0,039;1,003;44,050;0,024;1,0446
3360,0;45,313;-0,015;1,003;44,783;-0,030;-1,3433
3400,0;45,850;0,034;1,003;45,320;0,019;0,8534
3440,0;46,436;0,010;1,003;45,906;-0,006;-0,2563
3480,0;47,070;0,005;1,003;46,541;-0,010;-0,4871
3520,0;47,705;0,015;1,003;47,175;-0,001;-0,0330
3560,0;48,340;0,005;1,003;47,810;-0,010;-0,5003
3600,0;48,975;-0,005;1,003;48,445;-0,020;-0,9801
3640,0;49,561;0,034;1,003;49,031;0,019;0,9233
3680,0;50,195;0,039;1,003;49,666;0,024;1,1778
3720,0;50,781;0,015;1,003;50,252;-0,001;-0,0352
3760,0;51,416;-0,024;1,003;50,886;-0,040;-2,0234
3800,0;51,904;-0,376;1,004;51,382;-0,396;-20,3705
3840,0;52,002;-0,400;1,004;51,479;-0,421;-21,6660
3880,0;52,002;-0,410;1,004;51,479;-0,431;-22,1687
3920,0;52,100;-0,415;1,004;51,577;-0,436;-22,4626
3960,0;52,100;-0,420;1,004;51,577;-0,440;-22,7145

File: IV_P/3.dat
PASAN Tester - Labo + TC 1.0.3; STC Performance
Pn 27 maja 2019;09:42
Operator;Manufacturer;Module type;Serial number;Module ID code
;AAA;;;
Cell area (cm²);Module area (cm²);Cells in parallel;Cells in series
153,60;11934,0;1;72
Reference cell;Calibration value (mV/kW/m²);Current range;Voltage range;Ref cell temp (°C)
MTP 1738-7;104,5;10,0;100,0;20,7
Filter name;Attenuation (%)
;100,0
Mean irradiance (kW/m²);Cell efficiency (%);Module efficiency (%);Fill factor (%)
0,999;10,4;9,6;68,2
Pmax;Module temperature (°C)
114,955;20,7
Module voltage
Voc;Vmp;Series resistance
31,603;23,242;1,3179
Module current
Isc;Imp;Shunt resistance
5,337;4,946;525,7
Observations

Number of samples;Total time[us]
100;4000,0
Time[us]; Umeas[V]; Imeas[V]; Irrad.[kW/m²]; Ucorr.[V]; Icorr.[A]; Pcorr.[W]
0,0;0,635;5,190;0,973;-0,106;5,339;-0,5648
40,0;0,684;5,210;0,976;-0,035;5,342;-0,1893
80,0;-1,904;5,601;0,979;-2,595;5,711;-14,8202
120,0;-2,881;7,559;0,981;-3,557;7,659;-27,2437
160,0;-2,783;7,813;0,983;-3,445;7,902;-27,2257
200,0;-2,637;6,304;0,985;-3,285;6,382;-20,9658
240,0;-1,318;5,327;0,986;-1,960;5,401;-10,5827
280,0;-1,465;5,278;0,987;-2,099;5,346;-11,2224
320,0;-0,781;5,283;0,988;-1,408;5,346;-7,5298
360,0;-0,244;5,283;0,989;-0,864;5,341;-4,6166
400,0;0,342;5,288;0,990;-0,272;5,340;-1,4500
440,0;1,025;5,293;0,991;0,419;5,340;2,2375
480,0;1,660;5,298;0,991;1,054;5,345;5,6323
520,0;2,246;5,298;0,992;1,647;5,340;8,7924
560,0;2,881;5,293;0,993;2,288;5,329;12,1955
600,0;3,467;5,293;0,993;2,874;5,329;15,3183
640,0;4,102;5,293;0,994;3,516;5,324;18,7196
680,0;4,785;5,298;0,995;4,206;5,324;22,3944
720,0;5,322;5,298;0,995;4,743;5,324;25,2539
760,0;5,908;5,303;0,996;5,336;5,324;28,4082
800,0;6,592;5,303;0,996;6,020;5,324;32,0474
840,0;7,178;5,303;0,996;6,606;5,324;35,1667
880,0;7,861;5,303;0,997;7,296;5,318;38,8044
920,0;8,447;5,308;0,997;7,882;5,323;41,9591
960,0;9,033;5,308;0,997;8,468;5,323;45,0782
1000,0;9,668;5,308;0,998;9,110;5,318;48,4464
1040,0;10,254;5,308;0,998;9,696;5,318;51,5624
1080,0;10,986;5,308;0,998;10,428;5,318;55,4575
1120,0;11,475;5,313;0,999;10,923;5,318;58,0872
1160,0;12,109;5,313;0,999;11,558;5,318;61,4628
1200,0;12,646;5,313;0,999;12,095;5,318;64,3190
1240,0;13,281;5,313;0,999;12,730;5,318;67,6945
1280,0;14,014;5,308;0,999;13,462;5,313;71,5237
1320,0;14,551;5,308;1,000;14,006;5,308;74,3411
1360,0;15,234;5,308;1,000;14,690;5,308;77,9694
1400,0;15,869;5,308;1,000;15,325;5,308;81,3385
1440,0;16,504;5,308;1,000;15,959;5,308;84,7077
1480,0;17,139;5,303;1,000;16,594;5,303;87,9958
1520,0;17,725;5,298;1,001;17,187;5,293;90,9664
1560,0;18,311;5,293;1,000;17,766;5,293;94,0366
1600,0;18,945;5,293;1,001;18,408;5,288;97,3374
1640,0;19,580;5,288;1,001;19,042;5,283;100,6011
1680,0;20,166;5,278;1,001;19,628;5,273;103,5049
1720,0;20,752;5,259;1,001;20,214;5,254;106,1999
1760,0;21,387;5,234;1,001;20,849;5,229;109,0258
1800,0;21,973;5,190;1,001;21,435;5,185;111,1479
1840,0;22,607;5,132;1,001;22,070;5,127;113,1462
1880,0;23,193;5,034;1,001;22,656;5,029;113,9377
1920,0;23,779;4,951;1,001;23,242;4,946;114,9552
1960,0;24,316;4,780;1,001;23,779;4,775;113,5481
2000,0;24,902;4,629;1,002;24,371;4,619;112,5639
2040,0;25,537;4,341;1,002;25,006;4,331;108,2918
2080,0;26,074;4,185;1,002;25,543;4,174;106,6267
2120,0;26,660;3,872;1,002;26,129;3,862;100,9072
2160,0;27,197;3,604;1,002;26,666;3,593;95,8201
2200,0;27,783;3,218;1,002;27,252;3,208;87,4132
2240,0;28,418;2,769;1,002;27,887;2,758;76,9219
2280,0;28,906;2,480;1,002;28,375;2,470;70,0942
2320,0;29,492;2,061;1,002;28,961;2,050;59,3802
2360,0;30,029;1,665;1,002;29,498;1,655;48,8146
2400,0;30,615;1,123;1,002;30,084;1,113;33,4788
2440,0;31,152;0,723;1,002;30,621;0,712;21,8160
2480,0;31,689;0,269;1,002;31,158;0,258;8,0496
2520,0;32,373;-0,078;1,002;31,842;-0,088;-2,8128
2560,0;32,910;0,005;1,002;32,379;-0,005;-0,1725
2600,0;33,545;0,015;1,002;33,014;0,004;0,1465
2640,0;34,082;0,000;1,003;33,558;-0,015;-0,5152
2680,0;34,766;0,010;1,002;34,235;0,000;-0,0153
2720,0;35,400;0,005;1,003;34,876;-0,010;-0,3651
2760,0;35,938;-0,005;1,002;35,407;-0,015;-0,5344
2800,0;36,670;0,015;1,003;36,146;-0,001;-0,0254
2840,0;37,207;0,000;1,002;36,676;-0,010;-0,3745
2880,0;37,891;0,000;1,003;37,366;-0,015;-0,5737
2920,0;38,477;0,010;1,003;37,952;-0,006;-0,2120
2960,0;39,014;-0,005;1,003;38,489;-0,020;-0,7788
3000,0;39,746;0,000;1,003;39,222;-0,015;-0,6021
3040,0;40,283;0,000;1,003;39,759;-0,015;-0,6104
3080,0;40,967;-0,005;1,003;40,443;-0,020;-0,8184
3120,0;41,504;0,005;1,003;40,980;-0,010;-0,4290
3160,0;42,090;-0,010;1,003;41,566;-0,025;-1,0440
3200,0;42,871;-0,005;1,003;42,347;-0,020;-0,8569
3240,0;43,359;0,005;1,003;42,835;-0,010;-0,4485
3280,0;43,994;-0,015;1,003;43,470;-0,030;-1,3041
3320,0;44,629;0,015;1,003;44,105;-0,001;-0,0310
3360,0;45,313;-0,029;1,003;44,788;-0,045;-1,9998
3400,0;45,850;0,010;1,003;45,325;-0,006;-0,2532
3440,0;46,436;-0,005;1,003;45,911;-0,020;-0,9290
3480,0;47,070;-0,005;1,003;46,546;-0,020;-0,9419
3520,0;47,656;0,005;1,003;47,132;-0,010;-0,4934
3560,0;48,340;-0,010;1,003;47,816;-0,025;-1,2010
3600,0;48,975;-0,010;1,003;48,450;-0,025;-1,2170
3640,0;49,561;0,005;1,004;49,043;-0,016;-0,7651
3680,0;50,146;0,000;1,004;49,629;-0,020;-1,0165
3720,0;50,781;-0,029;1,004;50,264;-0,050;-2,5021
3760,0;51,367;-0,146;1,004;50,850;-0,167;-8,4902
3800,0;51,758;-0,391;1,004;51,240;-0,411;-21,0653
3840,0;51,855;-0,400;1,004;51,338;-0,421;-21,6068
3880,0;51,904;-0,410;1,004;51,387;-0,431;-22,1292
3920,0;51,904;-0,415;1,004;51,387;-0,436;-22,3801
3960,0;51,953;-0,420;1,004;51,436;-0,440;-22,6525

File: IV_P/4.dat
PASAN Tester - Labo + TC 1.0.3; STC Performance
Pn 27 maja 2019;09:39
Operator;Manufacturer;Module type;Serial number;Module ID code
;AAA;;;
Cell area (cm²);Module area (cm²);Cells in parallel;Cells in series
153,60;11934,0;1;72
Reference cell;Calibration value (mV/kW/m²);Current range;Voltage range;Ref cell temp (°C)
MTP 1738-7;104,5;10,0;100,0;20,7
Filter name;Attenuation (%)
;100,0
Mean irradiance (kW/m²);Cell efficiency (%);Module efficiency (%);Fill factor (%)
1,001;4,2;3,9;28,4
Pmax;Module temperature (°C)
46,382;20,7
Module voltage
Voc;Vmp;Series resistance
30,796;9,556;14,3573
Module current
Isc;Imp;Shunt resistance
5,312;4,854;280,0
Observations

Number of samples;Total time[us]
100;4000,0
Time[us]; Umeas[V]; Imeas[V]; Irrad.[kW/m²]; Ucorr.[V]; Icorr.[A]; Pcorr.[W]
0,0;0,635;5,171;0,973;-2,876;5,319;-15,3001
40,0;0,684;5,186;0,976;-2,502;5,318;-13,3043
80,0;-1,953;5,454;0,978;-4,923;5,575;-27,4457
120,0;-2,930;7,271;0,980;-5,577;7,376;-41,1331
160,0;-2,832;7,500;0,982;-5,265;7,594;-39,9878
200,0;-2,686;5,972;0,985;-4,800;6,050;-29,0392
240,0;-2,246;5,205;0,986;-4,254;5,278;-22,4555
280,0;-1,416;5,259;0,987;-3,319;5,327;-17,6766
320,0;-0,781;5,264;0,989;-2,473;5,321;-13,1580
360,0;-0,195;5,269;0,990;-1,782;5,321;-9,4802
400,0;0,342;5,273;0,991;-1,140;5,320;-6,0637
440,0;0,977;5,273;0,992;-0,400;5,315;-2,1274
480,0;1,660;5,269;0,992;0,283;5,310;1,5046
520,0;2,246;5,269;0,993;0,974;5,305;5,1659
560,0;2,881;5,273;0,993;1,609;5,310;8,5411
600,0;3,516;5,273;0,994;2,348;5,305;12,4532
640,0;4,053;5,273;0,995;2,989;5,299;15,8390
680,0;4,785;5,273;0,995;3,721;5,299;19,7204
720,0;5,322;5,273;0,996;4,362;5,294;23,0948
760,0;5,908;5,273;0,996;4,948;5,294;26,1968
800,0;6,592;5,269;0,997;5,735;5,284;30,3072
840,0;7,129;5,269;0,997;6,273;5,284;33,1453
880,0;7,910;5,264;0,997;7,054;5,279;37,2391
920,0;8,447;5,254;0,998;7,694;5,264;40,5061
960,0;9,033;5,229;0,998;8,280;5,240;43,3885
1000,0;9,619;5,112;0,998;8,866;5,123;45,4197
1040,0;10,205;4,849;0,999;9,556;4,854;46,3816
1080,0;10,791;4,453;0,999;10,141;4,458;45,2146
1120,0;11,279;4,170;0,999;10,630;4,175;44,3812
1160,0;11,865;3,599;0,999;11,216;3,604;40,4202
1200,0;12,354;3,101;1,000;11,807;3,101;36,6101
1240,0;12,842;2,358;1,000;12,295;2,358;28,9986
1280,0;13,428;1,499;1,000;12,881;1,499;19,3107
1320,0;13,916;0,952;1,000;13,370;0,952;12,7312
1360,0;14,600;0,874;1,000;14,053;0,874;12,2842
1400,0;15,137;0,840;1,000;14,590;0,840;12,2550
1440,0;15,820;0,796;1,001;15,377;0,791;12,1608
1480,0;16,357;0,762;1,001;15,914;0,757;12,0417
1520,0;16,992;0,723;1,001;16,549;0,718;11,8755
1560,0;17,627;0,679;1,001;17,183;0,674;11,5759
1600,0;18,164;0,645;1,001;17,721;0,639;11,3321
1640,0;18,848;0,601;1,001;18,404;0,596;10,9604
1680,0;19,434;0,571;1,001;18,990;0,566;10,7530
1720,0;20,020;0,532;1,001;19,576;0,527;10,3201
1760,0;20,654;0,493;1,001;20,211;0,488;9,8653
1800,0;21,240;0,464;1,001;20,797;0,459;9,5420
1840,0;21,875;0,430;1,001;21,431;0,425;9,1008
1880,0;22,461;0,400;1,002;22,120;0,390;8,6316
1920,0;23,047;0,371;1,002;22,706;0,361;8,1950
1960,0;23,682;0,337;1,002;23,341;0,327;7,6263
2000,0;24,268;0,308;1,002;23,927;0,297;7,1168
2040,0;25,000;0,283;1,002;24,659;0,273;6,7326
2080,0;25,537;0,259;1,002;25,196;0,249;6,2641
2120,0;26,172;0,225;1,002;25,831;0,214;5,5391
2160,0;26,709;0,200;1,002;26,368;0,190;5,0105
2200,0;27,344;0,176;1,002;27,003;0,166;4,4718
2240,0;28,027;0,142;1,002;27,686;0,131;3,6387
2280,0;28,564;0,127;1,002;28,224;0,117;3,2959
2320,0;29,199;0,103;1,002;28,858;0,092;2,6655
2360,0;29,785;0,083;1,002;29,444;0,073;2,1445
2400,0;30,469;0,059;1,002;30,128;0,048;1,4587
2440,0;31,006;0,044;1,002;30,665;0,034;1,0356
2480,0;31,641;0,024;1,002;31,300;0,014;0,4457
2520,0;32,227;0,029;1,002;31,886;0,019;0,6097
2560,0;32,861;0,020;1,002;32,520;0,009;0,3043
2600,0;33,496;0,029;1,002;33,155;0,019;0,6340
2640,0;34,082;0,024;1,002;33,741;0,014;0,4804
2680,0;34,717;0,024;1,002;34,376;0,014;0,4895
2720,0;35,352;0,034;1,003;35,113;0,019;0,6630
2760,0;35,986;0,020;1,003;35,748;0,004;0,1513
2800,0;36,572;0,034;1,002;36,231;0,024;0,8697
2840,0;37,207;0,020;1,003;36,969;0,004;0,1565
2880,0;37,842;0,029;1,003;37,603;0,014;0,5264
2920,0;38,428;0,024;1,003;38,189;0,009;0,3481
2960,0;39,063;0,015;1,003;38,824;-0,001;-0,0252
3000,0;39,746;0,039;1,003;39,508;0,024;0,9389
3040,0;40,283;0,020;1,003;40,045;0,004;0,1695
3080,0;40,967;0,024;1,003;40,728;0,009;0,3713
3120,0;41,455;0,020;1,003;41,217;0,004;0,1745
3160,0;42,139;0,020;1,003;41,900;0,004;0,1774
3200,0;42,871;0,024;1,003;42,633;0,009;0,3886
3240,0;43,359;0,020;1,003;43,121;0,004;0,1825
3280,0;44,043;0,015;1,003;43,805;-0,001;-0,0284
3320,0;44,580;0,020;1,003;44,342;0,004;0,1877
3360,0;45,313;0,024;1,003;45,074;0,009;0,4109
3400,0;45,850;0,020;1,003;45,611;0,004;0,1931
3440,0;46,436;0,015;1,003;46,197;-0,001;-0,0300
3480,0;47,070;0,010;1,003;46,832;-0,006;-0,2591
3520,0;47,656;0,029;1,003;47,418;0,014;0,6638
3560,0;48,389;0,010;1,004;48,253;-0,011;-0,5136
3600,0;48,926;0,024;1,003;48,687;0,009;0,4438
3640,0;49,609;-0,005;1,003;49,371;-0,020;-0,9963
3680,0;50,195;0,024;1,004;50,059;0,004;0,2004
3720,0;50,732;0,015;1,004;50,596;-0,006;-0,2915
3760,0;51,416;-0,161;1,003;51,178;-0,176;-9,0293
3800,0;51,758;-0,391;1,004;51,622;-0,411;-21,2184
3840,0;51,807;-0,405;1,004;51,671;-0,426;-21,9953
3880,0;51,855;-0,410;1,004;51,719;-0,431;-22,2687
3920,0;51,855;-0,415;1,004;51,719;-0,435;-22,5212
3960,0;51,904;-0,420;1,004;51,768;-0,440;-22,7952

File: IV_P/5.dat
PASAN Tester - Labo + TC 1.0.3; STC Performance
Pn 27 maja 2019;09:40
Operator;Manufacturer;Module type;Serial number;Module ID code
;AAA;;;
Cell area (cm²);Module area (cm²);Cells in parallel;Cells in series
153,60;11934,0;1;72
Reference cell;Calibration value (mV/kW/m²);Current range;Voltage range;Ref cell temp (°C)
MTP 1738-7;104,5;10,0;100,0;20,7
Filter name;Attenuation (%)
;100,0
Mean irradiance (kW/m²);Cell efficiency (%);Module efficiency (%);Fill factor (%)
0,999;4,3;3,9;37,2
Pmax;Module temperature (°C)
47,041;20,7
Module voltage
Voc;Vmp;Series resistance
23,819;9,576;6,5263
Module current
Isc;Imp;Shunt resistance
5,314;4,912;168,8
Observations

Number of samples;Total time[us]
100;4000,0
Time[us]; Umeas[V]; Imeas[V]; Irrad.[kW/m²]; Ucorr.[V]; Icorr.[A]; Pcorr.[W]
0,0;0,635;5,166;0,973;-0,927;5,314;-4,9250
40,0;0,635;5,181;0,976;-0,815;5,312;-4,3305
80,0;-2,002;5,459;0,979;-3,341;5,575;-18,6244
120,0;-2,930;7,324;0,980;-4,195;7,429;-31,1656
160,0;-2,881;7,568;0,982;-4,073;7,663;-31,2091
200,0;-2,686;6,045;0,984;-3,805;6,129;-23,3165
240,0;-2,539;5,190;0,985;-3,622;5,269;-19,0818
280,0;-1,416;5,244;0,986;-2,462;5,317;-13,0925
320,0;-0,781;5,254;0,988;-1,755;5,316;-9,3308
360,0;-0,244;5,259;0,989;-1,182;5,316;-6,2829
400,0;0,342;5,259;0,990;-0,560;5,311;-2,9734
440,0;0,977;5,264;0,991;0,111;5,310;0,5887
480,0;1,660;5,264;0,991;0,794;5,310;4,2188
520,0;2,197;5,269;0,992;1,367;5,310;7,2613
560,0;2,832;5,264;0,993;2,038;5,300;10,8017
600,0;3,467;5,264;0,994;2,709;5,295;14,3413
640,0;4,053;5,264;0,994;3,295;5,295;17,4438
680,0;4,785;5,264;0,995;4,063;5,290;21,4897
720,0;5,322;5,264;0,996;4,635;5,284;24,4951
760,0;5,908;5,264;0,996;5,221;5,284;27,5915
800,0;6,543;5,259;0,997;5,892;5,274;31,0744
840,0;7,129;5,259;0,997;6,478;5,274;34,1649
880,0;7,861;5,249;0,997;7,210;5,265;37,9575
920,0;8,398;5,249;0,998;7,783;5,259;40,9318
960,0;8,984;5,225;0,998;8,369;5,235;43,8092
1000,0;9,619;5,156;0,998;9,003;5,167;46,5167
1040,0;10,156;4,907;0,999;9,576;4,912;47,0408
1080,0;10,791;4,492;0,999;10,211;4,497;45,9213
1120,0;11,279;4,180;0,999;10,699;4,185;44,7739
1160,0;11,816;3,604;1,000;11,271;3,604;40,6174
1200,0;12,354;3,086;1,000;11,808;3,086;36,4412
1240,0;12,842;2,334;1,000;12,297;2,334;28,7015
1280,0;13,379;1,440;1,000;12,834;1,441;18,4875
1320,0;13,867;0,840;1,000;13,322;0,840;11,1898
1360,0;14,404;0,093;1,000;13,859;0,093;1,2872
1400,0;15,039;0,010;1,000;14,494;0,010;0,1430
1440,0;15,625;0,039;1,000;15,080;0,039;0,5906
1480,0;16,260;0,039;1,000;15,715;0,039;0,6154
1520,0;16,846;0,029;1,001;16,336;0,024;0,3964
1560,0;17,480;0,034;1,001;16,971;0,029;0,4946
1600,0;18,066;0,029;1,001;17,557;0,024;0,4260
1640,0;18,799;0,039;1,001;18,289;0,034;0,6223
1680,0;19,287;0,034;1,001;18,777;0,029;0,5473
1720,0;19,922;0,029;1,001;19,412;0,024;0,4710
1760,0;20,605;0,029;1,001;20,096;0,024;0,4876
1800,0;21,143;0,029;1,001;20,633;0,024;0,5006
1840,0;21,826;0,034;1,001;21,316;0,029;0,6213
1880,0;22,412;0,029;1,001;21,902;0,024;0,5314
1920,0;23,047;0,034;1,001;22,537;0,029;0,6569
1960,0;23,633;0,029;1,001;23,123;0,024;0,5610
2000,0;24,219;0,029;1,001;23,709;0,024;0,5752
2040,0;25,000;0,034;1,001;24,490;0,029;0,7138
2080,0;25,488;0,034;1,002;25,014;0,024;0,6009
2120,0;26,123;0,024;1,002;25,648;0,014;0,3656
2160,0;26,709;0,024;1,002;26,234;0,014;0,3740
2200,0;27,344;0,024;1,002;26,869;0,014;0,3830
2240,0;28,027;0,015;1,002;27,553;0,004;0,1237
2280,0;28,516;0,020;1,002;28,041;0,009;0,2628
2320,0;29,199;0,020;1,002;28,725;0,009;0,2692
2360,0;29,736;0,029;1,002;29,262;0,019;0,5600
2400,0;30,469;0,020;1,002;29,994;0,009;0,2811
2440,0;31,006;0,024;1,002;30,531;0,014;0,4352
2480,0;31,641;0,024;1,002;31,166;0,014;0,4443
2520,0;32,275;0,020;1,002;31,801;0,009;0,2981
2560,0;32,861;0,015;1,002;32,387;0,004;0,1454
2600,0;33,594;0,015;1,002;33,119;0,004;0,1487
2640,0;34,131;0,000;1,002;33,656;-0,010;-0,3419
2680,0;34,814;0,000;1,002;34,340;-0,010;-0,3488
2720,0;35,498;-0,005;1,002;35,023;-0,015;-0,5268
2760,0;35,986;-0,005;1,002;35,512;-0,015;-0,5341
2800,0;36,719;0,000;1,002;36,244;-0,010;-0,3682
2840,0;37,256;-0,005;1,002;36,781;-0,015;-0,5532
2880,0;37,891;-0,015;1,002;37,416;-0,025;-0,9282
2920,0;38,477;0,000;1,002;38,002;-0,010;-0,3860
2960,0;39,014;0,010;1,002;38,539;0,000;-0,0151
3000,0;39,746;-0,024;1,002;39,271;-0,035;-1,3577
3040,0;40,234;0,015;1,003;39,795;-0,001;-0,0248
3080,0;40,918;-0,015;1,002;40,443;-0,025;-1,0033
3120,0;41,455;0,020;1,003;41,016;0,004;0,1747
3160,0;42,139;-0,015;1,003;41,699;-0,030;-1,2477
3200,0;42,822;-0,015;1,002;42,348;-0,025;-1,0505
3240,0;43,311;0,020;1,003;42,871;0,004;0,1826
3280,0;43,994;-0,029;1,003;43,555;-0,045;-1,9412
3320,0;44,629;0,020;1,003;44,189;0,004;0,1882
3360,0;45,264;-0,034;1,003;44,824;-0,049;-2,2167
3400,0;45,898;0,010;1,003;45,459;-0,006;-0,2503
3440,0;46,387;0,010;1,003;45,947;-0,006;-0,2530
3480,0;47,070;-0,005;1,003;46,631;-0,020;-0,9399
3520,0;47,705;-0,005;1,003;47,266;-0,020;-0,9527
3560,0;48,340;0,020;1,003;47,900;0,004;0,2040
3600,0;48,926;-0,020;1,003;48,486;-0,035;-1,6875
3640,0;49,561;0,015;1,003;49,121;-0,001;-0,0307
3680,0;50,195;0,020;1,003;49,756;0,004;0,2119
3720,0;50,781;-0,010;1,003;50,342;-0,025;-1,2605
3760,0;51,416;-0,112;1,003;50,977;-0,128;-6,5034
3800,0;51,758;-0,391;1,003;51,318;-0,406;-20,8300
3840,0;51,904;-0,400;1,003;51,465;-0,416;-21,3920
3880,0;51,904;-0,410;1,004;51,500;-0,431;-22,1724
3920,0;51,953;-0,415;1,003;51,514;-0,430;-22,1669
3960,0;51,953;-0,420;1,003;51,514;-0,435;-22,4184

File: IV_P/6.dat
PASAN Tester - Labo + TC 1.0.3; STC Performance
Pn 27 maja 2019;09:41
Operator;Manufacturer;Module type;Serial number;Module ID code
;AAA;;;
Cell area (cm²);Module area (cm²);Cells in parallel;Cells in series
153,60;11934,0;1;72
Reference cell;Calibration value (mV/kW/m²);Current range;Voltage range;Ref cell temp (°C)
MTP 1738-7;104,5;10,0;100,0;20,7
Filter name;Attenuation (%)
;100,0
Mean irradiance (kW/m²);Cell efficiency (%);Module efficiency (%);Fill factor (%)
0,999;10,4;9,7;67,8
Pmax;Module temperature (°C)
115,221;20,7
Module voltage
Voc;Vmp;Series resistance
31,862;23,249;1,5018
Module current
Isc;Imp;Shunt resistance
5,334;4,956;441,9
Observations

Number of samples;Total time[us]
100;4000,0
Time[us]; Umeas[V]; Imeas[V]; Irrad.[kW/m²]; Ucorr.[V]; Icorr.[A]; Pcorr.[W]
0,0;0,635;5,190;0,973;-0,339;5,339;-1,8083
40,0;0,684;5,215;0,976;-0,243;5,347;-1,2981
80,0;-1,904;5,596;0,979;-2,784;5,712;-15,9012
120,0;-2,881;7,544;0,980;-3,729;7,649;-28,5275
160,0;-2,783;7,773;0,983;-3,585;7,863;-28,1912
200,0;-2,637;6,270;0,985;-3,408;6,348;-21,6358
240,0;-1,465;5,332;0,986;-2,221;5,405;-12,0052
280,0;-1,416;5,273;0,987;-2,157;5,342;-11,5208
320,0;-0,781;5,278;0,988;-1,507;5,341;-8,0480
360,0;-0,244;5,283;0,989;-0,954;5,341;-5,0975
400,0;0,342;5,288;0,990;-0,353;5,340;-1,8868
440,0;0,977;5,293;0,991;0,297;5,340;1,5839
480,0;1,660;5,293;0,992;0,995;5,335;5,3099
520,0;2,246;5,288;0,992;1,581;5,330;8,4280
560,0;2,881;5,293;0,993;2,231;5,329;11,8910
600,0;3,467;5,293;0,994;2,832;5,324;15,0793
640,0;4,053;5,298;0,994;3,418;5,329;18,2156
680,0;4,736;5,298;0,995;4,117;5,324;21,9173
720,0;5,322;5,298;0,996;4,718;5,319;25,0922
760,0;5,957;5,298;0,996;5,353;5,319;28,4683
800,0;6,592;5,298;0,996;5,987;5,319;31,8445
840,0;7,129;5,303;0,997;6,539;5,318;34,7789
880,0;7,861;5,303;0,997;7,272;5,318;38,6742
920,0;8,447;5,303;0,998;7,873;5,313;41,8291
960,0;9,033;5,303;0,998;8,459;5,313;44,9423
1000,0;9,668;5,303;0,998;9,093;5,313;48,3149
1040,0;10,254;5,303;0,999;9,694;5,308;51,4573
1080,0;10,986;5,308;0,999;10,427;5,313;55,3959
1120,0;11,475;5,308;0,999;10,915;5,313;57,9901
1160,0;12,109;5,308;0,999;11,550;5,313;61,3625
1200,0;12,646;5,303;0,999;12,087;5,308;64,1571
1240,0;13,281;5,303;0,999;12,722;5,308;67,5264
1280,0;14,014;5,303;1,000;13,469;5,303;71,4236
1320,0;14,600;5,303;1,000;14,055;5,303;74,5308
1360,0;15,234;5,298;1,000;14,690;5,298;77,8251
1400,0;15,869;5,298;1,000;15,324;5,298;81,1880
1440,0;16,504;5,293;1,000;15,959;5,293;84,4731
1480,0;17,139;5,293;1,000;16,594;5,293;87,8329
1520,0;17,676;5,288;1,001;17,146;5,283;90,5825
1560,0;18,359;5,283;1,000;17,815;5,283;94,1202
1600,0;18,896;5,278;1,000;18,352;5,278;96,8683
1640,0;19,580;5,273;1,001;19,050;5,268;100,3638
1680,0;20,166;5,269;1,001;19,636;5,263;103,3549
1720,0;20,752;5,259;1,001;20,222;5,254;106,2415
1760,0;21,387;5,234;1,001;20,857;5,229;109,0672
1800,0;21,973;5,205;1,001;21,443;5,200;111,5030
1840,0;22,607;5,146;1,001;22,078;5,141;113,5102
1880,0;23,193;5,044;1,001;22,664;5,039;114,1989
1920,0;23,779;4,961;1,001;23,249;4,956;115,2215
1960,0;24,316;4,780;1,001;23,787;4,775;113,5859
2000,0;24,902;4,629;1,002;24,387;4,619;112,6378
2040,0;25,537;4,346;1,001;25,007;4,341;108,5476
2080,0;26,123;4,180;1,001;25,593;4,175;106,8421
2120,0;26,660;3,867;1,002;26,145;3,857;100,8413
2160,0;27,197;3,594;1,002;26,682;3,584;95,6170
2200,0;27,783;3,198;1,002;27,268;3,188;86,9319
2240,0;28,418;2,759;1,002;27,903;2,749;76,6936
2280,0;28,955;2,456;1,002;28,440;2,446;69,5600
2320,0;29,492;2,031;1,002;28,977;2,021;58,5641
2360,0;30,029;1,616;1,002;29,514;1,606;47,4000
2400,0;30,615;1,084;1,002;30,100;1,074;32,3209
2440,0;31,152;0,664;1,002;30,637;0,654;20,0323
2480,0;31,641;0,220;1,002;31,126;0,210;6,5213
2520,0;32,471;0,029;1,002;31,956;0,019;0,6099
2560,0;32,861;0,005;1,002;32,346;-0,005;-0,1723
2600,0;33,545;0,010;1,002;33,030;0,000;-0,0147
2640,0;34,082;0,000;1,002;33,567;-0,010;-0,3427
2680,0;34,766;0,005;1,002;34,251;-0,005;-0,1825
2720,0;35,400;0,000;1,002;34,885;-0,010;-0,3562
2760,0;35,986;0,010;1,002;35,471;0,000;-0,0158
2800,0;36,670;0,005;1,002;36,155;-0,005;-0,1926
2840,0;37,207;-0,005;1,002;36,692;-0,015;-0,5538
2880,0;37,891;-0,005;1,002;37,376;-0,015;-0,5641
2920,0;38,477;0,005;1,002;37,962;-0,005;-0,2022
2960,0;39,014;-0,010;1,002;38,499;-0,020;-0,7690
3000,0;39,795;-0,005;1,002;39,280;-0,015;-0,5928
3040,0;40,283;0,000;1,003;39,783;-0,015;-0,6107
3080,0;40,967;-0,005;1,002;40,452;-0,015;-0,6105
3120,0;41,504;0,010;1,003;41,004;-0,006;-0,2290
3160,0;42,139;-0,015;1,002;41,624;-0,025;-1,0347
3200,0;42,822;-0,010;1,003;42,322;-0,025;-1,0629
3240,0;43,311;0,015;1,003;42,810;-0,001;-0,0300
3280,0;43,994;-0,020;1,003;43,494;-0,035;-1,5171
3320,0;44,629;0,015;1,003;44,129;-0,001;-0,0309
3360,0;45,313;-0,039;1,003;44,812;-0,054;-2,4383
3400,0;45,850;0,020;1,003;45,349;0,004;0,1896
3440,0;46,436;-0,005;1,003;45,935;-0,020;-0,9294
3480,0;47,070;0,000;1,003;46,570;-0,015;-0,7148
3520,0;47,705;0,005;1,003;47,205;-0,010;-0,4941
3560,0;48,340;-0,005;1,003;47,840;-0,020;-0,9679
3600,0;48,975;-0,024;1,003;48,474;-0,040;-1,9275
3640,0;49,561;0,024;1,003;49,060;0,009;0,4447
3680,0;50,195;0,034;1,003;49,695;0,019;0,9358
3720,0;50,781;0,000;1,003;50,281;-0,015;-0,7718
3760,0;51,367;-0,107;1,003;50,867;-0,123;-6,2450
3800,0;51,758;-0,391;1,003;51,258;-0,406;-20,8093
3840,0;51,855;-0,400;1,003;51,355;-0,416;-21,3505
3880,0;51,904;-0,410;1,003;51,404;-0,426;-21,8728
3920,0;51,953;-0,415;1,003;51,453;-0,430;-22,1448
3960,0;51,953;-0,420;1,004;51,468;-0,440;-22,6665

File: IV_P/7.dat
PASAN Tester - Labo + TC 1.0.3; STC Performance
Pn 27 maja 2019;09:41
Operator;Manufacturer;Module type;Serial number;Module ID code
;AAA;;;
Cell area (cm²);Module area (cm²);Cells in parallel;Cells in series
153,60;11934,0;1;72
Reference cell;Calibration value (mV/kW/m²);Current range;Voltage range;Ref cell temp (°C)
MTP 1738-7;104,5;10,0;100,0;20,7
Filter name;Attenuation (%)
;100,0
Mean irradiance (kW/m²);Cell efficiency (%);Module efficiency (%);Fill factor (%)
1,001;10,4;9,7;54,4
Pmax;Module temperature (°C)
115,242;20,7
Module voltage
Voc;Vmp;Series resistance
39,685;23,278;6,8241
Module current
Isc;Imp;Shunt resistance
5,337;4,951;399,0
Observations

Number of samples;Total time[us]
100;4000,0
Time[us]; Umeas[V]; Imeas[V]; Irrad.[kW/m²]; Ucorr.[V]; Icorr.[A]; Pcorr.[W]
0,0;0,635;5,195;0,973;-1,153;5,344;-6,1609
40,0;0,684;5,220;0,976;-0,967;5,352;-5,1750
80,0;-1,904;5,601;0,979;-3,418;5,717;-19,5430
120,0;-2,881;7,559;0,981;-4,260;7,659;-32,6229
160,0;-2,832;7,803;0,983;-4,121;7,892;-32,5226
200,0;-2,637;6,294;0,985;-3,836;6,373;-24,4461
240,0;-1,367;5,327;0,987;-2,477;5,395;-13,3661
280,0;-1,416;5,273;0,987;-2,526;5,342;-13,4938
320,0;-0,781;5,283;0,988;-1,847;5,346;-9,8740
360,0;-0,244;5,288;0,989;-1,266;5,346;-6,7650
400,0;0,391;5,288;0,990;-0,586;5,340;-3,1320
440,0;0,977;5,293;0,991;0,044;5,340;0,2331
480,0;1,660;5,298;0,991;0,727;5,345;3,8870
520,0;2,246;5,298;0,992;1,357;5,340;7,2473
560,0;2,832;5,293;0,993;1,987;5,329;10,5909
600,0;3,467;5,293;0,994;2,666;5,324;14,1940
640,0;4,053;5,298;0,994;3,252;5,329;17,3295
680,0;4,785;5,298;0,995;4,028;5,324;21,4453
720,0;5,322;5,298;0,996;4,609;5,319;24,5137
760,0;5,957;5,298;0,996;5,244;5,319;27,8899
800,0;6,592;5,303;0,996;5,878;5,324;31,2947
840,0;7,129;5,303;0,997;6,459;5,318;34,3529
880,0;7,861;5,303;0,997;7,192;5,318;38,2482
920,0;8,447;5,303;0,997;7,778;5,318;41,3644
960,0;9,082;5,303;0,998;8,456;5,313;44,9282
1000,0;9,668;5,303;0,998;9,042;5,313;48,0414
1040,0;10,303;5,303;0,998;9,677;5,313;51,4140
1080,0;10,938;5,308;0,999;10,355;5,313;55,0147
1120,0;11,523;5,308;0,999;10,941;5,313;58,1277
1160,0;12,109;5,308;0,999;11,527;5,313;61,2407
1200,0;12,695;5,308;1,000;12,156;5,308;64,5215
1240,0;13,330;5,303;1,000;12,791;5,303;67,8282
1280,0;14,063;5,303;1,000;13,523;5,303;71,7121
1320,0;14,600;5,303;1,000;14,060;5,303;74,5603
1360,0;15,234;5,298;1,000;14,695;5,298;77,8546
1400,0;15,869;5,298;1,000;15,330;5,298;81,2176
1440,0;16,455;5,293;1,000;15,916;5,293;84,2441
1480,0;17,139;5,293;1,001;16,643;5,288;88,0058
1520,0;17,725;5,288;1,001;17,229;5,283;91,0201
1560,0;18,359;5,283;1,001;17,864;5,278;94,2864
1600,0;18,896;5,278;1,001;18,401;5,273;97,0314
1640,0;19,580;5,278;1,001;19,084;5,273;100,6362
1680,0;20,166;5,269;1,001;19,670;5,263;103,5339
1720,0;20,752;5,259;1,001;20,256;5,254;106,4202
1760,0;21,387;5,239;1,001;20,891;5,234;109,3470
1800,0;21,973;5,205;1,001;21,477;5,200;111,6799
1840,0;22,607;5,146;1,001;22,112;5,141;113,6851
1880,0;23,193;5,049;1,002;22,741;5,039;114,5820
1920,0;23,730;4,961;1,002;23,278;4,951;115,2424
1960,0;24,316;4,785;1,002;23,864;4,775;113,9484
2000,0;24,902;4,634;1,002;24,450;4,624;113,0453
2040,0;25,537;4,351;1,002;25,085;4,340;108,8762
2080,0;26,074;4,180;1,002;25,622;4,169;106,8287
2120,0;26,660;3,867;1,002;26,208;3,857;101,0819
2160,0;27,197;3,599;1,002;26,745;3,588;95,9711
2200,0;27,783;3,208;1,002;27,331;3,198;87,3977
2240,0;28,418;2,754;1,002;27,965;2,744;76,7284
2280,0;28,906;2,461;1,002;28,454;2,451;69,7320
2320,0;29,492;2,036;1,002;29,040;2,026;58,8318
2360,0;30,029;1,631;1,002;29,577;1,621;47,9333
2400,0;30,615;1,089;1,002;30,163;1,079;32,5350
2440,0;31,104;0,669;1,002;30,651;0,659;20,1907
2480,0;31,641;0,229;1,002;31,188;0,219;6,8388
2520,0;32,324;0,127;1,002;31,872;0,117;3,7206
2560,0;32,861;0,039;1,002;32,409;0,029;0,9349
2600,0;33,545;0,049;1,002;33,092;0,039;1,2778
2640,0;34,082;0,034;1,002;33,629;0,024;0,8059
2680,0;34,766;0,039;1,002;34,313;0,029;0,9898
2720,0;35,400;0,049;1,002;34,948;0,039;1,3494
2760,0;35,938;0,029;1,003;35,528;0,014;0,4952
2800,0;36,621;0,044;1,003;36,212;0,029;1,0352
2840,0;37,207;0,034;1,003;36,798;0,019;0,6926
2880,0;37,891;0,034;1,003;37,481;0,019;0,7055
2920,0;38,477;0,039;1,003;38,067;0,024;0,9024
2960,0;39,063;0,029;1,003;38,653;0,014;0,5388
3000,0;39,697;0,039;1,003;39,288;0,024;0,9313
3040,0;40,234;0,034;1,003;39,825;0,019;0,7496
3080,0;40,967;0,029;1,003;40,557;0,014;0,5653
3120,0;41,455;0,034;1,003;41,046;0,019;0,7726
3160,0;42,139;0,029;1,003;41,729;0,014;0,5817
3200,0;42,822;0,024;1,003;42,413;0,009;0,3841
3240,0;43,311;0,034;1,003;42,901;0,019;0,8075
3280,0;43,994;0,024;1,003;43,585;0,009;0,3947
3320,0;44,580;0,039;1,003;44,171;0,024;1,0470
3360,0;45,313;0,024;1,003;44,903;0,009;0,4067
3400,0;45,850;0,034;1,003;45,440;0,019;0,8553
3440,0;46,436;0,039;1,003;46,026;0,024;1,0910
3480,0;47,070;0,024;1,003;46,661;0,009;0,4226
3520,0;47,656;0,044;1,003;47,247;0,029;1,3507
3560,0;48,340;0,020;1,004;47,973;-0,001;-0,0460
3600,0;48,926;0,029;1,004;48,559;0,009;0,4277
3640,0;49,561;0,029;1,003;49,151;0,014;0,6851
3680,0;50,195;0,044;1,003;49,786;0,029;1,4233
3720,0;50,781;0,034;1,004;50,415;0,014;0,6902
3760,0;51,416;0,000;1,004;51,050;-0,020;-1,0460
3800,0;51,904;-0,376;1,004;51,538;-0,396;-20,4331
3840,0;52,002;-0,400;1,004;51,636;-0,421;-21,7324
3880,0;52,051;-0,405;1,004;51,684;-0,426;-22,0053
3920,0;52,100;-0,415;1,004;51,733;-0,436;-22,5313
3960,0;52,100;-0,420;1,004;51,733;-0,440;-22,7840

File: IV_P/8.dat
PASAN Tester - Labo + TC 1.0.3; STC Performance
Pn 27 maja 2019;09:54
Operator;Manufacturer;Module type;Serial number;Module ID code
;AAA;;;
Cell area (cm²);Module area (cm²);Cells in parallel;Cells in series
153,60;11934,0;1;72
Reference cell;Calibration value (mV/kW/m²);Current range;Voltage range;Ref cell temp (°C)
MTP 1738-7;104,5;10,0;100,0;20,6
Filter name;Attenuation (%)
;100,0
Mean irradiance (kW/m²);Cell efficiency (%);Module efficiency (%);Fill factor (%)
0,997;0,3;0,3;91,1
Pmax;Module temperature (°C)
3,370;20,6
Module voltage
Voc;Vmp;Series resistance
14,955;13,268;2,2222
Module current
Isc;Imp;Shunt resistance
0,247;0,254;99999,0
Observations

Number of samples;Total time[us]
100;4000,0
Time[us]; Umeas[V]; Imeas[V]; Irrad.[kW/m²]; Ucorr.[V]; Icorr.[A]; Pcorr.[W]
0,0;0,049;0,249;0,973;-0,517;0,256;-0,1324
40,0;0,049;0,249;0,976;-0,516;0,255;-0,1316
80,0;-2,246;1,665;0,979;-2,809;1,671;-4,6923
120,0;-3,027;5,522;0,980;-3,589;5,527;-19,8380
160,0;-2,930;6,650;0,983;-3,490;6,655;-23,2225
200,0;-2,734;5,381;0,985;-3,293;5,385;-17,7329
240,0;-2,490;3,389;0,986;-3,049;3,392;-10,3413
280,0;-2,295;0,801;0,988;-2,852;0,804;-2,2926
320,0;-1,465;0,166;0,989;-2,022;0,169;-0,3412
360,0;-0,977;0,244;0,990;-1,533;0,247;-0,3781
400,0;-0,342;0,249;0,991;-0,897;0,251;-0,2255
440,0;0,293;0,249;0,992;-0,262;0,251;-0,0658
480,0;0,928;0,249;0,992;0,373;0,251;0,0936
520,0;1,514;0,244;0,993;0,959;0,246;0,2359
560,0;2,100;0,239;0,994;1,546;0,241;0,3722
600,0;2,686;0,249;0,995;2,132;0,250;0,5337
640,0;3,320;0,244;0,995;2,767;0,245;0,6791
680,0;3,955;0,259;0,995;3,402;0,260;0,8847
720,0;4,541;0,244;0,996;3,988;0,245;0,9779
760,0;5,176;0,244;0,996;4,623;0,245;1,1336
800,0;5,811;0,249;0,997;5,258;0,250;1,3137
840,0;6,396;0,239;0,997;5,844;0,240;1,4031
880,0;7,080;0,259;0,997;6,528;0,260;1,6947
920,0;7,617;0,244;0,998;7,065;0,245;1,7291
960,0;8,252;0,244;0,998;7,700;0,245;1,8844
1000,0;8,838;0,254;0,998;8,286;0,254;2,1087
1040,0;9,473;0,244;0,999;8,921;0,244;2,1811
1080,0;10,156;0,244;0,999;9,605;0,244;2,3482
1120,0;10,693;0,244;0,999;10,142;0,244;2,4796
1160,0;11,377;0,229;0,999;10,826;0,230;2,4881
1200,0;11,914;0,249;1,000;11,363;0,249;2,8309
1240,0;12,598;0,229;1,000;12,047;0,230;2,7659
1280,0;13,232;0,225;1,000;12,682;0,225;2,8497
1320,0;13,818;0,254;1,000;13,268;0,254;3,3701
1360,0;14,404;0,234;1,000;13,854;0,234;3,2483
1400,0;15,039;0,210;1,000;14,488;0,210;3,0434
1440,0;15,625;-0,054;1,000;15,074;-0,054;-0,8081
1480,0;16,211;0,005;1,000;15,660;0,005;0,0781
1520,0;16,846;-0,005;1,001;16,295;-0,005;-0,0818
1560,0;17,480;0,010;1,000;16,930;0,010;0,1670
1600,0;18,066;-0,005;1,000;17,516;-0,005;-0,0838
1640,0;18,750;0,010;1,001;18,200;0,010;0,1752
1680,0;19,287;-0,005;1,001;18,737;-0,005;-0,0941
1720,0;19,922;0,010;1,001;19,372;0,010;0,1865
1760,0;20,557;-0,005;1,001;20,006;-0,005;-0,1005
1800,0;21,143;0,010;1,001;20,592;0,010;0,1982
1840,0;21,777;-0,010;1,001;21,227;-0,010;-0,2102
1880,0;22,461;0,005;1,001;21,911;0,005;0,1040
1920,0;22,998;-0,010;1,001;22,448;-0,010;-0,2223
1960,0;23,682;0,010;1,002;23,132;0,009;0,2172
2000,0;24,219;-0,010;1,001;23,669;-0,010;-0,2344
2040,0;24,902;0,005;1,002;24,353;0,005;0,1097
2080,0;25,488;-0,010;1,002;24,939;-0,010;-0,2530
2120,0;26,074;0,015;1,002;25,525;0,014;0,3643
2160,0;26,660;-0,010;1,002;26,110;-0,010;-0,2648
2200,0;27,246;0,015;1,002;26,696;0,014;0,3810
2240,0;27,930;0,000;1,002;27,380;0,000;-0,0103
2280,0;28,564;0,010;1,002;28,015;0,009;0,2630
2320,0;29,102;0,000;1,002;28,552;0,000;-0,0108
2360,0;29,785;0,010;1,002;29,235;0,009;0,2745
2400,0;30,322;-0,005;1,002;29,773;-0,005;-0,1566
2440,0;31,055;0,020;1,002;30,505;0,019;0,5843
2480,0;31,592;-0,010;1,002;31,042;-0,010;-0,3149
2520,0;32,227;0,024;1,002;31,677;0,024;0,7614
2560,0;32,764;-0,015;1,002;32,214;-0,015;-0,4841
2600,0;33,545;0,020;1,002;32,995;0,019;0,6320
2640,0;34,033;-0,010;1,002;33,483;-0,010;-0,3396
2680,0;34,766;0,020;1,002;34,216;0,019;0,6554
2720,0;35,303;0,010;1,002;34,753;0,009;0,3263
2760,0;35,938;-0,015;1,002;35,388;-0,015;-0,5317
2800,0;36,621;0,029;1,002;36,071;0,029;1,0432
2840,0;37,109;-0,015;1,002;36,560;-0,015;-0,5494
2880,0;37,891;0,010;1,003;37,341;0,009;0,3416
2920,0;38,379;0,010;1,003;37,830;0,009;0,3461
2960,0;39,014;-0,024;1,002;38,464;-0,025;-0,9536
3000,0;39,795;0,015;1,003;39,246;0,014;0,5507
3040,0;40,234;0,005;1,003;39,685;0,004;0,1693
3080,0;40,918;-0,005;1,003;40,369;-0,005;-0,2220
3120,0;41,504;0,010;1,003;40,955;0,009;0,3747
3160,0;42,090;-0,005;1,003;41,541;-0,005;-0,2284
3200,0;42,871;0,010;1,003;42,322;0,009;0,3872
3240,0;43,359;-0,005;1,003;42,810;-0,005;-0,2354
3280,0;43,994;0,000;1,003;43,445;-0,001;-0,0268
3320,0;44,580;0,015;1,003;44,031;0,014;0,6178
3360,0;45,313;0,000;1,003;44,763;-0,001;-0,0276
3400,0;45,898;0,005;1,003;45,349;0,004;0,1935
3440,0;46,436;-0,010;1,003;45,886;-0,010;-0,4764
3480,0;47,070;-0,010;1,003;46,521;-0,010;-0,4830
3520,0;47,656;0,010;1,003;47,107;0,009;0,4310
3560,0;48,389;-0,029;1,003;47,839;-0,030;-1,4310
3600,0;48,926;-0,005;1,003;48,377;-0,005;-0,2660
3640,0;49,561;-0,015;1,003;49,011;-0,015;-0,7482
3680,0;50,195;-0,020;1,003;49,646;-0,020;-1,0003
3720,0;50,732;-0,117;1,004;50,184;-0,118;-5,9238
3760,0;51,172;-0,391;1,004;50,623;-0,391;-19,8180
3800,0;51,318;-0,400;1,003;50,769;-0,401;-20,3588
3840,0;51,416;-0,405;1,004;50,867;-0,406;-20,6587
3880,0;51,465;-0,415;1,003;50,916;-0,416;-21,1634
3920,0;51,465;-0,420;1,004;50,916;-0,421;-21,4243
3960,0;51,514;-0,425;1,003;50,964;-0,425;-21,6814
